Repository: RobinLefevre-PY/phenogy-ontology

# phenogy-ontology
Global ontology used for the Phenogy R&amp;D

File: data/Raw Materials - RM/RM0001-B001.jsonld
{
  "@context": "https://raw.githubusercontent.com/RobinLefevre-PY/phenogy-ontology/main/context/phenogy-context.jsonld",
  "@id": "http://phenogy.com/celltech/rawmaterials/RM0001_B001",
  "@type": "battinfo:MaterialBatch",

  "schema:productID": "B001",

  "battinfo:batchOf": {
    "@id": "http://phenogy.com/celltech/rawmaterials/RM0001",
    "@type": "battinfo:RawMaterial"
  },

  "schema:weight": {
    "@type": "schema:QuantitativeValue",
    "schema:value": 5.0,
    "schema:unitText": "kg"
  },

  "battinfo:hasProperty": [
    {
      "@type": "battinfo:MaterialProperty",
      "battinfo:hasPropertyName": {
        "@id": "https://www.wikidata.org/wiki/Q373499",
        "schema:name": "Moisture Content"
      },
      "battinfo:hasValue": "0.10",
      "battinfo:hasUnit": "%",
      "phenogy:hasMeasurementMethod": {
        "@id": "https://www.wikidata.org/wiki/Q59368147",
        "schema:name": "ASTM D1509"
      }
    },
    {
      "@type": "battinfo:MaterialProperty",
      "battinfo:hasPropertyName": {
        "@id": "https://www.wikidata.org/wiki/Q123865069",
        "schema:name": "Ash Content"
      },
      "battinfo:hasValue": "0.025",
      "battinfo:hasUnit": "%"
    },
    {
      "@type": "battinfo:MaterialProperty",
      "battinfo:hasPropertyName": {
        "@id": "https://www.wikidata.org/wiki/Q677",
        "schema:name": "Iron"
      },
      "battinfo:hasValue": "1.5",
      "battinfo:hasUnit": "ppm"
    },
    {
      "@type": "battinfo:MaterialProperty",
      "battinfo:hasPropertyName": {
        "@id": "https://www.wikidata.org/wiki/Q682",
        "schema:name": "Sulfur"
      },
      "battinfo:hasValue": "0.02",
      "battinfo:hasUnit": "%"
    },
    {
      "@type": "battinfo:MaterialProperty",
      "battinfo:hasPropertyName": "BET Surface Area",
      "battinfo:hasValue": "62",
      "battinfo:hasUnit": "m²/g"
    }
  ]
}

File: data/Raw Materials - RM/RM0001.jsonld
{
    "@context": "https://raw.githubusercontent.com/RobinLefevre-PY/phenogy-ontology/main/context/phenogy-context.jsonld",
    "@id": "http://phenogy.com/celltechrawmaterials/RM0001",
    "@type":
    [
        "battinfo:RawMaterial",
        "battinfo:CarbonBlack"
    ],
    "schema:productID": "RM0001",
    "schema:name": "C-NERGY™ SUPER C65T",
    "schema:description": "Conductive carbon black additive for lithium-ion batteries.",
    "schema:alternateName":
    [
        "Super C65T",
        "C65T"
    ],
    "schema:keywords":
    [
        "carbon black",
        "Super C",
        "Imerys",
        "anode",
        "battery"
    ],
    "schema:manufacturer":
    {
        "@id": "https://www.wikidata.org/wiki/Q917717",
        "schema:name": "Imerys"
    },
    "battinfo:hasChemicalFormula": "C",
    "battinfo:hasCASNumber":
    {
        "@id": "https://www.wikidata.org/wiki/Q764245",
        "schema:identifier": "1333-86-4"
    },
    "battinfo:hasMaterialClass":
    [
        "emmoec:AnodeMaterial",
        "emmoec:ConductiveCarbonBlack"
    ],
    "schema:appearance": "Fine black powder",
    "battinfo:hasProperty":
    [
        {
            "@id": "density_typical",
            "@type": "battinfo:MaterialProperty",
            "battinfo:hasPropertyName":
            {
                "@id": "https://www.wikidata.org/wiki/Q29539",
                "schema:name": "Density"
            },
            "battinfo:hasValue": "125",
            "battinfo:hasUnit": "kg/m³",
            "phenogy:hasMeasurementMethod": "Internal Method 26",
            "phenogy:specificationType": "typical"
        },
        {
            "@id": "molar_mass_typical",
            "@type": "battinfo:MaterialProperty",
            "battinfo:hasPropertyName":
            {
                "@id": "https://www.wikidata.org/wiki/Q145623",
                "schema:name": "Molar Mass"
            },
            "battinfo:hasValue": "12.01",
            "battinfo:hasUnit": "g/mol",
            "phenogy:specificationType": "typical"
        },
        {
            "@id": "http://phenogy.com/property/absorption_stiffness_typical",
            "@type": "battinfo:MaterialProperty",
            "battinfo:hasPropertyName": { "schema:name": "Absorption Stiffness Value" },
            "battinfo:hasValue": "32",
            "battinfo:hasUnit": "ml/5g",
            "phenogy:hasMeasurementMethod": "Internal Method 01",
            "phenogy:specificationType": "typical",
            "rdfs:comment": "Water with 10% acetone on 5g carbon"
        },
        {
            "@id": "http://phenogy.com/property/ash_content_typical",
            "@type": "battinfo:MaterialProperty",
            "battinfo:hasPropertyName":
            {
                "@id": "https://www.wikidata.org/wiki/Q123865069",
                "schema:name": "Ash Content (600°C)"
            },
            "battinfo:hasValue": "0.01",
            "battinfo:hasUnit": "%",
            "phenogy:hasMeasurementMethod":
            {
                "@id": "https://www.wikidata.org/wiki/Q59368141",
                "schema:name": "ASTM D1506"
            },
            "phenogy:specificationType": "typical"
        },
        {
            "@id": "http://phenogy.com/property/bet_surface_area_typical",
            "@type": "battinfo:MaterialProperty",
            "battinfo:hasPropertyName":
            {
                "@id": "https://www.wikidata.org/wiki/Q622205",
                "schema:name": "BET Surface Area"
            },
            "battinfo:hasValue": "62",
            "battinfo:hasUnit": "m²/g",
            "phenogy:hasMeasurementMethod":
            {
                "@id": "https://www.wikidata.org/wiki/Q59373102",
                "schema:name": "ASTM D3037-89"
            },
            "phenogy:specificationType": "typical"
        },
        {
            "@id": "http://phenogy.com/property/chromium_typical",
            "@type": "battinfo:MaterialProperty",
            "battinfo:hasPropertyName":
            {
                "@id": "https://www.wikidata.org/wiki/Q725",
                "schema:name": "Chromium"
            },
            "battinfo:hasValue": "<0.5",
            "battinfo:hasUnit": "ppm",
            "phenogy:hasMeasurementMethod": "Internal Method 20",
            "phenogy:specificationType": "typical",
            "rdfs:comment": "Inductively Coupled Plasma Measurement"
        },
        {
            "@id": "http://phenogy.com/property/copper_typical",
            "@type": "battinfo:MaterialProperty",
            "battinfo:hasPropertyName":
            {
                "@id": "https://www.wikidata.org/wiki/Q753",
                "schema:name": "Copper"
            },
            "battinfo:hasValue": "<0.5",
            "battinfo:hasUnit": "ppm",
            "phenogy:hasMeasurementMethod": "Internal Method 20",
            "phenogy:specificationType": "typical",
            "rdfs:comment": "Inductively Coupled Plasma Measurement"
        },
        {
            "@id": "http://phenogy.com/property/density_typical",
            "@type": "battinfo:MaterialProperty",
            "battinfo:hasPropertyName":
            {
                "@id": "https://www.wikidata.org/wiki/Q29539",
                "schema:name": "Density"
            },
            "battinfo:hasValue": "125",
            "battinfo:hasUnit": "kg/m³",
            "phenogy:hasMeasurementMethod": "Internal Method 26",
            "phenogy:specificationType": "typical"
        },
        {
            "@id": "http://phenogy.com/property/grit_content_20um_typical",
            "@type": "battinfo:MaterialProperty",
            "battinfo:hasPropertyName": { "schema:name": "Grit Content >20 µm"},
            "battinfo:hasValue": "5",
            "battinfo:hasUnit": "ppm",
            "phenogy:hasMeasurementMethod":
            {
                "@id": "https://www.wikidata.org/wiki/Q59368173",
                "schema:name": "ASTM D1514"
            },
            "phenogy:specificationType": "typical"
        },
        {
            "@id": "http://phenogy.com/property/grit_content_45um_typical",
            "@type": "battinfo:MaterialProperty",
            "battinfo:hasPropertyName": { "schema:name": "Grit Content >45 µm" },
            "battinfo:hasValue": "<2",
            "battinfo:hasUnit": "ppm",
            "phenogy:hasMeasurementMethod":
            {
                "@id": "https://www.wikidata.org/wiki/Q59368173",
                "schema:name": "ASTM D1514"
            },
            "phenogy:specificationType": "typical"
        },
        {
            "@id": "http://phenogy.com/property/iron_typical",
            "@type": "battinfo:MaterialProperty",
            "battinfo:hasPropertyName":
            {
                "@id": "https://www.wikidata.org/wiki/Q677",
                "schema:name": "Iron"
            },
            "battinfo:hasValue": "1.5",
            "battinfo:hasUnit": "ppm",
            "phenogy:hasMeasurementMethod": "Internal Method 20",
            "phenogy:specificationType": "typical",
            "rdfs:comment": "Inductively Coupled Plasma Measurement"
        },
        {
            "@id": "http://phenogy.com/property/moisture_typical",
            "@type": "battinfo:MaterialProperty",
            "battinfo:hasPropertyName":
            {
                "@id": "https://www.wikidata.org/wiki/Q373499",
                "schema:name": "Moisture"
            },
            "battinfo:hasValue": "0.1",
            "battinfo:hasUnit": "%",
            "phenogy:hasMeasurementMethod":
            {
                "@id": "https://www.wikidata.org/wiki/Q59368152",
                "schema:name": "ASTM D1509"
            },
            "phenogy:specificationType": "typical"
        },
        {
            "@id": "http://phenogy.com/property/nickel_typical",
            "@type": "battinfo:MaterialProperty",
            "battinfo:hasPropertyName":
            {
                "@id": "https://www.wikidata.org/wiki/Q744",
                "schema:name": "Nickel"
            },
            "battinfo:hasValue": "0.5",
            "battinfo:hasUnit": "ppm",
            "phenogy:hasMeasurementMethod": "Internal Method 20",
            "phenogy:specificationType": "typical",
            "rdfs:comment": "Inductively Coupled Plasma Measurement"
        },
        {
            "@id": "http://phenogy.com/property/ph_typical",
            "@type": "battinfo:MaterialProperty",
            "battinfo:hasPropertyName":
            {
                "@id": "https://www.wikidata.org/wiki/Q40936",
                "schema:name": "pH"
            },
            "battinfo:hasValue": "9",
            "phenogy:hasMeasurementMethod":
            {
                "@id": "https://www.wikidata.org/wiki/Q59368164",
                "schema:name": "ASTM D1512"
            },
            "phenogy:specificationType": "typical"
        },
        {
            "@id": "http://phenogy.com/property/sulfur_typical",
            "@type": "battinfo:MaterialProperty",
            "battinfo:hasPropertyName":
            {
                "@id": "https://www.wikidata.org/wiki/Q682",
                "schema:name": "Sulfur"
            },
            "battinfo:hasValue": "0.02",
            "battinfo:hasUnit": "%",
            "phenogy:hasMeasurementMethod":
            {
                "@id": "https://www.wikidata.org/wiki/Q59368521",
                "schema:name": "ASTM D1619"
            },
            "phenogy:specificationType": "typical"
        },
        {
            "@id": "http://phenogy.com/property/vanadium_typical",
            "@type": "battinfo:MaterialProperty",
            "battinfo:hasPropertyName":
            {
                "@id": "https://www.wikidata.org/wiki/Q722",
                "schema:name": "Vanadium"
            },
            "battinfo:hasValue": "<0.5",
            "battinfo:hasUnit": "ppm",
            "phenogy:hasMeasurementMethod": "Internal Method 20",
            "phenogy:specificationType": "typical",
            "rdfs:comment": "Inductively Coupled Plasma Measurement"
        }
    ]
}

File: data/Raw Materials - RM/RM0002-B001.jsonld
{
    "@context": "https://raw.githubusercontent.com/RobinLefevre-PY/phenogy-ontology/main/context/phenogy-context.jsonld",
    "@id": "http://phenogy.com/celltech/rawmaterials/RM0001_B001",
    "@type": "battinfo:MaterialBatch",
    "schema:productID": "B001",
    "battinfo:batchOf":
    {
        "@id": "http://phenogy.com/celltech/rawmaterials/RM0001",
        "@type": "battinfo:RawMaterial"
    },
    "schema:weight":
    {
        "@type": "schema:QuantitativeValue",
        "schema:value": 5.0,
        "schema:unitText": "kg"
    },
    "battinfo:hasProperty":
    [
        {
            "@id": "http://phenogy.com/property/absorption_stiffness_typical",
            "@type": "battinfo:MaterialProperty",
            "battinfo:hasPropertyName": { "schema:name": "Absorption Stiffness Value" },
            "battinfo:hasValue": "32",
            "battinfo:hasUnit": "ml/5g",
            "phenogy:hasMeasurementMethod": "Internal Method 01",
            "phenogy:specificationType": "typical",
            "rdfs:comment": "Water with 10% acetone on 5g carbon"
        },
        {
            "@id": "http://phenogy.com/property/ash_content_guaranteed",
            "@type": "battinfo:MaterialProperty",
            "battinfo:hasPropertyName":
            {
                "@id": "https://www.wikidata.org/wiki/Q123865069",
                "schema:name": "Ash Content"
            },
            "battinfo:hasValue": "0.025",
            "battinfo:hasUnit": "%",
            "phenogy:hasMeasurementMethod":
            {
                "@id": "https://www.wikidata.org/wiki/Q59368141",
                "schema:name": "ASTM D1506-99"
            },
            "phenogy:specificationType": "guaranteed"
        },
        {
            "@id": "http://phenogy.com/property/ash_content_typical",
            "@type": "battinfo:MaterialProperty",
            "battinfo:hasPropertyName":
            {
                "@id": "https://www.wikidata.org/wiki/Q123865069",
                "schema:name": "Ash Content (600°C)"
            },
            "battinfo:hasValue": "0.01",
            "battinfo:hasUnit": "%",
            "phenogy:hasMeasurementMethod":
            {
                "@id": "https://www.wikidata.org/wiki/Q59368141",
                "schema:name": "ASTM D1506"
            },
            "phenogy:specificationType": "typical"
        },
        {
            "@id": "http://phenogy.com/property/bet_surface_area_typical",
            "@type": "battinfo:MaterialProperty",
            "battinfo:hasPropertyName":
            {
                "@id": "https://www.wikidata.org/wiki/Q622205",
                "schema:name": "BET Surface Area"
            },
            "battinfo:hasValue": "62",
            "battinfo:hasUnit": "m²/g",
            "phenogy:hasMeasurementMethod":
            {
                "@id": "https://www.wikidata.org/wiki/Q59373102",
                "schema:name": "ASTM D3037-89"
            },
            "phenogy:specificationType": "typical"
        },
        {
            "@id": "http://phenogy.com/property/chromium_typical",
            "@type": "battinfo:MaterialProperty",
            "battinfo:hasPropertyName":
            {
                "@id": "https://www.wikidata.org/wiki/Q725",
                "schema:name": "Chromium"
            },
            "battinfo:hasValue": "<0.5",
            "battinfo:hasUnit": "ppm",
            "phenogy:hasMeasurementMethod": "Internal Method 20",
            "phenogy:specificationType": "typical",
            "rdfs:comment": "Inductively Coupled Plasma Measurement"
        },
        {
            "@id": "http://phenogy.com/property/copper_typical",
            "@type": "battinfo:MaterialProperty",
            "battinfo:hasPropertyName":
            {
                "@id": "https://www.wikidata.org/wiki/Q753",
                "schema:name": "Copper"
            },
            "battinfo:hasValue": "<0.5",
            "battinfo:hasUnit": "ppm",
            "phenogy:hasMeasurementMethod": "Internal Method 20",
            "phenogy:specificationType": "typical",
            "rdfs:comment": "Inductively Coupled Plasma Measurement"
        },
        {
            "@id": "http://phenogy.com/property/density_typical",
            "@type": "battinfo:MaterialProperty",
            "battinfo:hasPropertyName":
            {
                "@id": "https://www.wikidata.org/wiki/Q29539",
                "schema:name": "Density"
            },
            "battinfo:hasValue": "125",
            "battinfo:hasUnit": "kg/m³",
            "phenogy:hasMeasurementMethod": "Internal Method 26",
            "phenogy:specificationType": "typical"
        },
        {
            "@id": "http://phenogy.com/property/grit_content_20um_guaranteed",
            "@type": "battinfo:MaterialProperty",
            "battinfo:hasPropertyName": { "schema:name": "Grit Content >20 µm" },
            "battinfo:hasValue": "25",
            "battinfo:hasUnit": "ppm",
            "phenogy:hasMeasurementMethod":
            {
                "@id": "https://www.wikidata.org/wiki/Q59368173",
                "schema:name": "ASTM D1514-04"
            },
            "phenogy:specificationType": "guaranteed"
        },
        {
            "@id": "http://phenogy.com/property/grit_content_20um_typical",
            "@type": "battinfo:MaterialProperty",
            "battinfo:hasPropertyName": { "schema:name": "Grit Content >20 µm"},
            "battinfo:hasValue": "5",
            "battinfo:hasUnit": "ppm",
            "phenogy:hasMeasurementMethod":
            {
                "@id": "https://www.wikidata.org/wiki/Q59368173",
                "schema:name": "ASTM D1514"
            },
            "phenogy:specificationType": "typical"
        },
        {
            "@id": "http://phenogy.com/property/grit_content_45um_guaranteed",
            "@type": "battinfo:MaterialProperty",
            "battinfo:hasPropertyName": { "schema:name": "Grit Content >45 µm" },
            "battinfo:hasValue": "5",
            "battinfo:hasUnit": "ppm",
            "phenogy:hasMeasurementMethod":
            {
                "@id": "https://www.wikidata.org/wiki/Q59368173",
                "schema:name": "ASTM D1514-04"
            },
            "phenogy:specificationType": "guaranteed"
        },
        {
            "@id": "http://phenogy.com/property/grit_content_45um_typical",
            "@type": "battinfo:MaterialProperty",
            "battinfo:hasPropertyName": { "schema:name": "Grit Content >45 µm" },
            "battinfo:hasValue": "<2",
            "battinfo:hasUnit": "ppm",
            "phenogy:hasMeasurementMethod":
            {
                "@id": "https://www.wikidata.org/wiki/Q59368173",
                "schema:name": "ASTM D1514"
            },
            "phenogy:specificationType": "typical"
        },
        {
            "@id": "http://phenogy.com/property/iron_typical",
            "@type": "battinfo:MaterialProperty",
            "battinfo:hasPropertyName":
            {
                "@id": "https://www.wikidata.org/wiki/Q677",
                "schema:name": "Iron"
            },
            "battinfo:hasValue": "1.5",
            "battinfo:hasUnit": "ppm",
            "phenogy:hasMeasurementMethod": "Internal Method 20",
            "phenogy:specificationType": "typical",
            "rdfs:comment": "Inductively Coupled Plasma Measurement"
        },
        {
            "@id": "http://phenogy.com/property/iron_ferrous_nonferrous_guaranteed",
            "@type": "battinfo:MaterialProperty",
            "battinfo:hasPropertyName":
            {
                "@id": "https://www.wikidata.org/wiki/Q677",
                "schema:name": "Iron (Ferrous + Non-Ferrous)"
            },
            "battinfo:hasValue": "40",
            "battinfo:hasUnit": "pp/150g",
            "phenogy:hasMeasurementMethod": "Internal Method 30",
            "phenogy:specificationType": "guaranteed"
        },
        {
            "@id": "http://phenogy.com/property/iron_particles_guaranteed",
            "@type": "battinfo:MaterialProperty",
            "battinfo:hasPropertyName":
            {
                "@id": "https://www.wikidata.org/wiki/Q677",
                "schema:name": "Iron (Particles)"
            },
            "battinfo:hasValue": "25",
            "battinfo:hasUnit": "pp/150g",
            "phenogy:hasMeasurementMethod": "Internal Method 30",
            "phenogy:specificationType": "guaranteed"
        },
        {
            "@id": "http://phenogy.com/property/iron_total_guaranteed",
            "@type": "battinfo:MaterialProperty",
            "battinfo:hasPropertyName":
            {
                "@id": "https://www.wikidata.org/wiki/Q677",
                "schema:name": "Iron (Total)"
            },
            "battinfo:hasValue": "5",
            "battinfo:hasUnit": "ppm",
            "phenogy:hasMeasurementMethod": "Internal Method 20",
            "phenogy:specificationType": "guaranteed"
        },
        {
            "@id": "http://phenogy.com/property/moisture_typical",
            "@type": "battinfo:MaterialProperty",
            "battinfo:hasPropertyName":
            {
                "@id": "https://www.wikidata.org/wiki/Q373499",
                "schema:name": "Moisture"
            },
            "battinfo:hasValue": "0.1",
            "battinfo:hasUnit": "%",
            "phenogy:hasMeasurementMethod":
            {
                "@id": "https://www.wikidata.org/wiki/Q59368152",
                "schema:name": "ASTM D1509"
            },
            "phenogy:specificationType": "typical"
        },
        {
            "@id": "http://phenogy.com/property/nickel_typical",
            "@type": "battinfo:MaterialProperty",
            "battinfo:hasPropertyName":
            {
                "@id": "https://www.wikidata.org/wiki/Q744",
                "schema:name": "Nickel"
            },
            "battinfo:hasValue": "0.5",
            "battinfo:hasUnit": "ppm",
            "phenogy:hasMeasurementMethod": "Internal Method 20",
            "phenogy:specificationType": "typical",
            "rdfs:comment": "Inductively Coupled Plasma Measurement"
        },
        {
            "@id": "http://phenogy.com/property/ph_typical",
            "@type": "battinfo:MaterialProperty",
            "battinfo:hasPropertyName":
            {
                "@id": "https://www.wikidata.org/wiki/Q40936",
                "schema:name": "pH"
            },
            "battinfo:hasValue": "9",
            "phenogy:hasMeasurementMethod":
            {
                "@id": "https://www.wikidata.org/wiki/Q59368164",
                "schema:name": "ASTM D1512"
            },
            "phenogy:specificationType": "typical"
        },
        {
            "@id": "http://phenogy.com/property/sulfur_typical",
            "@type": "battinfo:MaterialProperty",
            "battinfo:hasPropertyName":
            {
                "@id": "https://www.wikidata.org/wiki/Q682",
                "schema:name": "Sulfur"
            },
            "battinfo:hasValue": "0.02",
            "battinfo:hasUnit": "%",
            "phenogy:hasMeasurementMethod":
            {
                "@id": "https://www.wikidata.org/wiki/Q59368521",
                "schema:name": "ASTM D1619"
            },
            "phenogy:specificationType": "typical"
        },
        {
            "@id": "http://phenogy.com/property/toluene_extract_guaranteed",
            "@type": "battinfo:MaterialProperty",
            "battinfo:hasPropertyName": { "schema:name": "Toluene Extract" },
            "battinfo:hasValue": "0.1",
            "battinfo:hasUnit": "%",
            "phenogy:hasMeasurementMethod":
            {
                "@id": "https://www.wikidata.org/wiki/Q59377525",
                "schema:name": "ASTM D4527-99"
            },
            "phenogy:specificationType": "guaranteed"
        },
        {
            "@id": "http://phenogy.com/property/vanadium_typical",
            "@type": "battinfo:MaterialProperty",
            "battinfo:hasPropertyName":
            {
                "@id": "https://www.wikidata.org/wiki/Q722",
                "schema:name": "Vanadium"
            },
            "battinfo:hasValue": "<0.5",
            "battinfo:hasUnit": "ppm",
            "phenogy:hasMeasurementMethod": "Internal Method 20",
            "phenogy:specificationType": "typical",
            "rdfs:comment": "Inductively Coupled Plasma Measurement"
        },
        {
            "@id": "http://phenogy.com/property/volatile_content_guaranteed",
            "@type": "battinfo:MaterialProperty",
            "battinfo:hasPropertyName":
            {
                "schema:name": "Volatile Content"
            },
            "battinfo:hasValue": "0.15",
            "battinfo:hasUnit": "%",
            "phenogy:hasMeasurementMethod": "Internal Method 02",
            "phenogy:specificationType": "guaranteed",
            "rdfs:comment": "Weight loss during heating between 105 and 950°C."
        }
    ]
}
