Repository: RobinLefevre-PY/phenogy-ontology

# phenogy-ontology
Global ontology used for the Phenogy R&amp;D

File: data/test.jsonld
{
  "@context": "https://raw.githubusercontent.com/RobinLefevre-PY/phenogy-ontology/main/context/phenogy-context.jsonld",
  "@id": "http://example.org/materials/RM0001",
  "@type": "battinfo:RawMaterial",

  "schema:productID": "RM0001",
  "schema:name": "C-NERGY™ SUPER C65T",
  "schema:description": "Conductive carbon black additive for lithium-ion batteries.",
  
  "schema:manufacturer": {
    "@id": "https://www.wikidata.org/wiki/Q917717",
    "schema:name": "Imerys"
  },

  "battinfo:hasCASNumber": {
    "@id": "https://www.wikidata.org/wiki/Q764245",
    "schema:identifier": "1333-86-4"
  },

  "battinfo:hasMaterialClass": "emmoec:ConductiveCarbonBlack",

  "battinfo:hasProperty": [
    {
      "@type": "battinfo:MaterialProperty",
      "battinfo:hasPropertyName": "Volatile Content",
      "battinfo:hasValue": "0.15",
      "battinfo:hasUnit": "%"
    },
    {
      "@type": "battinfo:MaterialProperty",
      "battinfo:hasPropertyName": {
        "@id": "https://www.wikidata.org/wiki/Q15779",
        "schema:name": "Toluene"
      },
      "battinfo:hasValue": "0.10",
      "battinfo:hasUnit": "%"
    },
    {
      "@type": "battinfo:MaterialProperty",
      "battinfo:hasPropertyName": {
        "@id": "https://www.wikidata.org/wiki/Q132756",
        "schema:name": "Ash"
      },
      "battinfo:hasValue": "0.025",
      "battinfo:hasUnit": "%"
    },
    {
      "@type": "battinfo:MaterialProperty",
      "battinfo:hasPropertyName": "Grit Content >45 µm",
      "battinfo:hasValue": "5",
      "battinfo:hasUnit": "ppm"
    },
    {
      "@type": "battinfo:MaterialProperty",
      "battinfo:hasPropertyName": "Grit Content >20 µm",
      "battinfo:hasValue": "25",
      "battinfo:hasUnit": "ppm"
    },
    {
      "@type": "battinfo:MaterialProperty",
      "battinfo:hasPropertyName": "BET Surface Area",
      "battinfo:hasValue": "62",
      "battinfo:hasUnit": "m²/g"
    },
    {
      "@type": "battinfo:MaterialProperty",
      "battinfo:hasPropertyName": "Absorption Stiffness",
      "battinfo:hasValue": "32",
      "battinfo:hasUnit": "ml/5 g"
    },
    {
      "@type": "battinfo:MaterialProperty",
      "battinfo:hasPropertyName": "Moisture (as packed)",
      "battinfo:hasValue": "0.10",
      "battinfo:hasUnit": "%"
    },
    {
      "@type": "battinfo:MaterialProperty",
      "battinfo:hasPropertyName": "Density (in bag)",
      "battinfo:hasValue": "125",
      "battinfo:hasUnit": "kg/m³"
    },
    {
      "@type": "battinfo:MaterialProperty",
      "battinfo:hasPropertyName": {
        "@id": "https://www.wikidata.org/wiki/Q41264",
        "schema:name": "Sulfur"
      },
      "battinfo:hasValue": "0.02",
      "battinfo:hasUnit": "%"
    },
    {
      "@type": "battinfo:MaterialProperty",
      "battinfo:hasPropertyName": {
        "@id": "https://www.wikidata.org/wiki/Q677",
        "schema:name": "Iron"
      },
      "battinfo:hasValue": "1.5",
      "battinfo:hasUnit": "ppm"
    }
  ]
}
